Repository: zhf3564859793/LLMCopolymerDesign

# LLMCopolymerDesign
<!-- GETTING STARTED -->

### Prerequisites

The version of python:

  ```sh
  python==3.8.0
  ```

## Usage

## 1. Copolymer Information Extraction

To extract copolymer information from scientific literature, follow these steps:

1. **Download Literature**: Collect 393 PDF files of relevant literature and place them in the `copolymer_pdf` folder.
2. **Convert PDFs to Markdown**: Use the `pdf2markdown_by_textin.ipynb` notebook to convert the PDF files into markdown format for easier processing.
3. **Extract Copolymer Information**: Run the `gpt_extract_copolymer.ipynb` notebook to automatically extract copolymer names and properties from the markdown files using a large language model.
4. **Evaluate Accuracy**: Use the `gpt4o_evaluation_20250820.ipynb` notebook to assess the accuracy of the information extracted by the LLM.

**Extend to Other Tasks**: To apply the pipeline to other information extraction tasks, place the relevant literature PDFs in the `copolymer_pdf` folder and modify the prompts in the respective notebooks as needed.

## 2. Forward Model

The `QSPR_copolymer.ipynb` notebook contains the implementation of the common ML model (RF,XGBoost,SVM,MLP) trained on manually annotated data and LLM-extracted data. This model predicts the glass transition temperature ($T_g$) and melting temperature ($T_m$) of copolymers, enabling quantitative structure-property relationship (QSPR) analysis.

## 3. Inverse Model

The `mingpt_copolymer_real_Tg.ipynb`  notebook provides a method to generate copolymers with specified properties, such as a target $T_g$, using a generative model based on the minGPT framework.

File: 1. Copolymer Information Extraction/textinpdf2md/001.md
# Ethylene-vinyl acetate copolymer

PING XU

ACRONYMS, TRADE NAMES EVA;$A-C^{B}$.(Allied Signal); Elvax® (DuPont); Levapren (Bayer); Microthene®, Spectratech®, Ultrathene® (Quantum Chemical); Modic®,Novatec® (Mitsubishi Kasei); PDX® (LNP)

CLASS Chemical copolymers

STRUCTURE $CH_{2}-$

()

-

$H_{3}$

MAJOR APPLICATIONS Film extrusion, packaging, wire and cable insulation,adhesives, coatings, and compounding.

PROPERTIS OF SPECIAL INTEREST Flexibility and toughness, good adhesion,and stress crack resistance.


| PROPERTY U | NITS | CONDITIONS* | VALUE | REFERENCE |
| -- | -- | -- | -- | -- |
| Linear thermal $K^{-1}$expansion coefficient |  | ASTM D696, no composition given | $16-25\times10^{-5}$ | (1) |
| Density $gcm^{-3}$ |  | ASTM D792, 9-28% vinyl acetate | 0.93-0.95 | (2) |
| Solubility parameter ( | MPa)1/2 | Halogenated aliphatic and aromatic liquids,20℃ |  | (3) |
| Solubility parameter ( | MPa)1/2 | 30% vinyl acetate | 19.0 |  |
| Solubility parameter ( | MPa)1/2 | 40% vinyl acetate | 19.2 |  |
| Solubility parameter ( | MPa)1/2 | 67% vinyl acetate | 19.0 |  |
| Solubility parameter ( | MPa)1/2 | Halogenated aliphatic and aromatic liquids,30℃ |  |  |
| Solubility parameter ( | MPa)1/2 | 30% vinyl acetate | 18.8 |  |
| Solubility parameter ( | MPa)1/2 | 40% vinyl acetate | 18.9 |  |
| Solubility parameter ( | MPa)1/2 | 67% vinyl acetate | 18.9 |  |
| Interaction parameter x - |  | 29% vinyl acetate, 150°C,inverse GC,infinite solution |  | (4,5) |
| Interaction parameter x - |  | Acetaldehyde | 0.16 |  |
| Interaction parameter x - |  | Acetic acid | 1.12 |  |
| Interaction parameter x - |  | Benzene | -0.02 |  |
| Interaction parameter x - |  | 1-Butanol | 0.65 |  |
| Interaction parameter x - |  | 2-Butanol | 0.51 |  |
| Interaction parameter x - |  | Cyclohexane | 0.07 |  |
| Interaction parameter x - |  |  |  |  |


Ethylene-vinyl acetate copolymer


| PROPERTY | UNITS | CONDITIONS* | VALUE | REFERENCE |
| -- | -- | -- | -- | -- |
| Interaction parameter xGlass transition | -KK | Dioxane | 0.45 |  |
| Interaction parameter xGlass transition | -KK | Ethanol | 1.28 |  |
| Interaction parameter xGlass transition | -KK | Hexane | 0.25 |  |
| Interaction parameter xGlass transition | -KK | Methanol | 1.69 |  |
| Interaction parameter xGlass transition | -KK | Octane | 0.23 |  |
| Interaction parameter xGlass transition | -KK | 2-Propanol | 0.93 |  |
| Interaction parameter xGlass transition | -KK | Tetrahydrofuran | 0.25 |  |
| Interaction parameter xGlass transition | -KK | m-Xylene | -0.02 |  |
| Interaction parameter xGlass transition | -KK | $30\%V\inyla\cote,M_{n}=27,000gmol^{-1},$ | 231 | (3) |
| temperature | -KK | $M_{w}=110,000gmol^{-1}$$40\%Vinylactate,M_{n}=25,000gmol^{-1},$$M_{w}=130,000gmol^{-1}$ | 235 |  |
| Melting pointBl | -KK | $30\%V\inylacetate,M_{n}=27,000gmol^{-1}$ | 345 | (3) |
| Melting pointBl |  | $M_{w}=110,000gmol^{-1}$$40\%Vinylactate,M_{n}=25,000gmol^{-1},$$M_{w}=130,000gmol^{-1}$ | 318 |  |
| Melting pointBl | ritteness temperature K | ASTM  |  | (2 |
|  | ritteness temperature K | D7469% viny acetate, melt ind$1ex=2.2g/10\min$ | &lt;197 | ) |
|  | ritteness temperature K | 9% vinyl acetate, melt index:$k=9.8g/10\min$ | $<197$ |  |
|  | ritteness temperature K | 15% vinyl acetate, melt index = 8.2g/10 min | &lt;197 |  |
|  | ritteness temperature K | 15% vinyl acetate, melt index = 30g/10 min | &lt;197 |  |
|  | ritteness temperature K | 18% vinyl acetate, melt index = 1.5g/10 min | &lt;197 |  |
|  | ritteness temperature K | 18% vinyl acetate, melt index = 30g/10 min | &lt;197 |  |
|  | ritteness temperature K | 19% vinyl acetate, melt index = 0.45g/10 min | &lt;197 |  |
| Vicat softeningtemperature | K | 19% vinyl acetate, melt index = 30g/10 min | $<197$ |  |
| Vicat softeningtemperature | K | 28% vinyl acetate, melt index =3.1g/10min | $<197$ |  |
| Vicat softeningtemperature | K | ASTM D1525, ring and ball method |  | (2) |
| Vicat softeningtemperature | K | 9% vinyl acetate, melt index =2.2g/10 min | 356 |  |
| Vicat softeningtemperature | K | 9% vinyl acetate, melt index=9.8g/10min | 348 |  |
| Vicat softeningtemperature | K | 15% vinyl acetate, melt index = 8.2g/10 min | 339 |  |
| Vicat softeningtemperature | K | 15% vinyl acetate, melt index = 30g/10 min | 334 |  |
| Vicat softeningtemperature | K | 18% vinyl acetate, melt index = 1.5g/10 min | 334 |  |
| Vicat softeningtemperature | K | 18% vinyl acetate melt index = 30g/10 min | 327 |  |
| Vicat softeningtemperature | K | ,19% vinyl acetate, melt index = 0.45g/10 min | 335 |  |
| Vicat softeningtemperature | K | 19% vinyl acetate, melt index = 30g/10 min | 331 |  |
| Tensile strength atbreak | MPa | 28% vinyl acetate, melt inde$2x=3.1g$/10min | 322 |  |
| Tensile strength atbreak | MPa | ASTM D638 |  | (2) |
| Tensile strength atbreak | MPa | 9% vinyl acetate, melt ind$ex=2.2g/10\min$ | 13.9 |  |
| Tensile strength atbreak | MPa | 9% vinyl acetate, melt index$=9.8g/10\min$$\checkmark$ | 11.7 |  |
| Tensile strength atbreak | MPa | 15% vinyl acetate, melt ind$\exp=8.2g/10\min$ | 12.8 |  |
| Tensile strength atbreak | MPa | 15% vinyl acetate, melt index = 30g/10 min | 10.4 |  |
|  | MPa | 18% vinyl acetate, melt index = 1.5g/10 min | 13.5 |  |

File: 1. Copolymer Information Extraction/textinpdf2md/002.md
## Ethylene-vinyl alcohol copolymer

PING XU

ACRONYMS, TRADE NAMES EVA, Clarene® (Colortech); Eval® (Eval); GL®; Levasint®(Bayer)

CLAss Chemical copolymers

STRUCTURE$[-CH_{2}-CH_{2}-]_{m}-[-CH_{2}-CH-]_{n}$

MAJOR APPLICATIONS Coextrusion,film lamination, coatings, and food packaging.

PROPERTIES OF SPECIAL INTEREST Superior barrier properties to gases,fragrances,solvents, etc.


| PROPERTY | UNITS | CONDITIONS* | VALUE | REFERENCE |
| -- | -- | -- | -- | -- |
| Linear thermalexpansion coefficient | $K^{-1}$ | 32 mol% vinyl alcohol,meltindex=3.8g/10min | $11\times10^{-5}$ | (1) |
| Linear thermalexpansion coefficient | $K^{-1}$ | 38 mol% vinyl alcohol,meltindex=3.8g/10min | $12\times10^{-5}$ | (1) |
| Linear thermalexpansion coefficient | $K^{-1}$ | 44 mol% vinyl alcohol,meltindex=13.0g/10min | $13\times10^{-5}$ |  |
| Density | $gcm^{-3}$ | ASTM D1505 |  | (1) |
| Density | $gcm^{-3}$ | 27 mol% vinyl alcohol,melt$\index=3.0g/10\min$ | 1.20 |  |
| Density | $gcm^{-3}$ | 32 mol% vinyl alcohol,melt$\index=3.8g$/10min | 1.19 |  |
| Density | $gcm^{-3}$ | 38 mol% vinyl alcohol,melt$\index=3.8g/10\min$ | 1.17 |  |
| Density | $gcm^{-3}$ | 44 mol% vinyl alcohol,meltindex=13.0g/10min | 1.14 |  |
| Interaction parameter x | - | No composition given, 20°℃, water | 1.2-1.8 | (2) |
| Heat of fusion | $Jg^{-1}$ | 32 mol% vinyl alcohol,meltindex=3.8g/10min | 81.9 | (1) |
| Heat of fusion | $Jg^{-1}$ | 38 mol% vinyl alcohol, melt$\index=3.8g/$10min | 81.1 |  |
| Heat of fusion | $Jg^{-1}$ | 44 mol% vinyl alcohol,meltindex=13.0g/10min | 79.8 |  |
| Heat of combustion | $Jg^{-1}$ | 32 mol% vinyl alcohol,meltindex=3.8g/10min | 30,037 | (1) |
| Heat of combustion | $Jg^{-1}$ | 38 mol% vinyl alcohol,meltindex=3.8g/10min | 31,200 |  |
| PROPERTY | UNITS | CONDITIONS* | VALUE | REFERENCE |
| Heat of combustion | $Jg^{-1}$ | 44 mol% vinyl alcohol, meltindex= 13.0g/10min | 32,366 |  |
| Glass transitiontemperature | K | Dynamic viscoelasticity27 mol% vinyl alcohol, meltindex=3.0g/10min | 345 | (1) |
| Glass transitiontemperature | K | 32 mol% vinyl alcohol,meltindex=3.8g/10min | 342 |  |
| Glass transitiontemperature | K | 38 mol% vinyl alcohol,meltindex=3.8g/10min | 335 |  |
| Glass transitiontemperature | K | 44 mol% vinyl alcohol, meltindex=13.0g/10min | 328 |  |
| Melting point | K | DSC |  | (1) |
| Melting point | K | 27 mol% vinyl alcohol,meltindex=3.0g/10min | 464 | (1) |
| Melting point | K | 32 mol% vinyl alcohol,meltindex=3.8g/10min | 454 | (1) |
| Melting point | K | 38 mol% vinyl alcohol,meltindex=3.8g/10min | 448 |  |
| Melting point | K | 44 mol% vinyl alcohol, meltindex=13.0g/10min | 437 |  |
| Melting point | K |  |  | (1) |
| Tensile modulus | MPa | ASTM D63827 mol% vinyl alcohol,melt$\infdex=3.0g/$10min | 3,138 | (1) |
| Tensile modulus | MPa | 32 mol% vinyl alcohol, melt$\infdex=3.8g/1$0min | 2,648 | (1) |
| Tensile modulus | MPa | 38 mol% vinyl alcohol, meltindex=3.8g/10min | 2,352 | (1) |
| Tensile modulus | MPa | 44 mol% vinyl alcohol, meltindex=13.0g/10min | 2,062 | (1) |
| Tensile strength at break |  MPa | ASTM D638 |  | (1) |
| Tensile strength at break |  MPa | 27 mol% vinyl alcohol,meltindex=3.0g/10min | 71.6 | (1) |
| Tensile strength at break |  MPa | 32 mol% vinyl alcohol,meltindex=3.8g/10min | 71.6 | (1) |
| Tensile strength at break |  MPa | 38 mol% vinyl alcohol, melt$\infdex=3.8g/$10 min | 46.1 |  |
| Tensile strength at break |  | 44 mol% vinyl alcohol, meltindex=13.0g/10min | 51.0 | (1) |
| Elongation at break | % | ASTM D638 |  | (1) |
| Elongation at break | % | 27 mol% vinyl alcohol, melt$\index=3.0g/10\min$ | 200 |  |
| Elongation at break | % | 32 mol% vinyl alcohol,melt$\infdex=3.8g/1$0min | 230 |  |


## Ethylene-vinyl alcohol copolymer


| PROPERTY | UNITS | CONDITIONS* | VALUE | REFERENCE |
| -- | -- | -- | -- | -- |
| Elongation at break | % | 38 mol% vinyl alcohol,melt$\index=3.8g/10\min$44 mol% vinyl alcohol, melt$\infdex=13.0g/1$0min | 280 |  |
| Elongation at break | % | 38 mol% vinyl alcohol,melt$\index=3.8g/10\min$44 mol% vinyl alcohol, melt$\infdex=13.0g/1$0min | 380 |  |
| Izod impact strength | $Jm^{-1}$ | ASTM D255,notched27 mol% vinyl alcohol,melt$\index=3.0g/10\min$ | 58.7 | (1) |
| Izod impact strength | $Jm^{-1}$ | 32 mol% vinyl alcohol,meltindex=3.8g/10min | 90.7 |  |
| Izod impact strength | $Jm^{-1}$ | 38 mol% vinyl alcohol,melt$\index=3.8g/10\min$ | 64.1 |  |
| Izod impact strength | $Jm^{-1}$ | 44 mol% vinyl alcohol,meltindex=13.0g/10min | 53.4 |  |
| Rockwell hardness | - | ASTM D785 |  | (1) |
| Rockwell hardness | - | 27 mol% vinyl alcohol,meltindex=3.0g/10min | 104 | (1) |
| Rockwell hardness | - | 32 mol% vinyl alcohol,meltindex=3.8g/10min | 100 | (1) |
| Rockwell hardness | - | 38 mol% vinyl alcohol,melt$\index=3.8$g/10min | 93 |  |
| Rockwell hardness | - | 44 mol% vinyl alcohol,melt$\index=13.0g/10\min$ | 88 |  |
| Taber abrasion | mg | ASTM D1175,1,000 times32 mol% vinyl alcohol,meltindex=3.8g/10min | 1.2 | (1) |
| Taber abrasion | mg | 38 mol% vinyl alcohol,melt$\index=3.8g/10\min$ | 2.0 | (1) |
| Taber abrasion | mg | 44 mol% vinyl alcohol,melt$\infdex=13.0g/1$0min | 2.2 |  |
| Bending strength | MPa | ASTM D790 |  | (1) |
| Bending strength | MPa | 27 mol% vinyl alcohol,melt$\infdex=3.0g/$10min$)$ | 149 | (1) |
| Bending strength | MPa | 32 mol% vinyl alcohol,melt$\index=3.8g/10\min$ | 128 |  |
| Bending strength | MPa | 38 mol% vinyl alcohol,melt$\index=3.8g/10\min$ | 108 |  |
| Surface resistivity | ohm | Various films | $1.9-2.7\times10^{15}$ | (1) |
| Volume resistivity | ohmcm | Various films | $0.47-1.2\times10^{13}$ | (1) |
| Thermal conductivity | $Wm^{-1}K^{-1}$ | 32 mol% vinyl alcohol, melt$\index=3.8g/10\min$ | 0.35 | (1) |
| Thermal conductivity | $Wm^{-1}K^{-1}$ | 44 mol% vinyl alcohol, meltindex=13.0g/10min | 0.36 |  |
